Repository: rtreharne/ellipsometry

This repository contains all ellipsometry data associated with the PV group at SIRE, UoL

Samples:
* 160628-B
* 160629-A

#Co-Sputtered CdSeCdTe Films on SLG

###Samples/Measurements by R. Treharne

* 160628-B
  + CdTe:CdSe - 60:60 W | 200 degC | 5 mTorr | 30 min | Rot Off
* 160629-C
  + Bilayer structure. Same dep. param as 160628-B but CdTe deposited first for 30 min followed by CdSe for 30 min
* 100 pt scan at 60 deg | snake patter from top left

Samples remeasured at 60 deg and further angles measured at corner points of 160628-B. Folder contains some preliminary ellipsometry analysis. Thickness profile extracted from 160628-B with low (<5 typically) MSE values accross the sample. Two independent thickness profiles succesfully extracted from 160629-A (bi-layer sample) for CdTe and CdSe.

File: data/CdSeTe/160701/160628-B_d.txt
Thickness # 1 in nm vs. Position
X (cm)	Y (cm)	Z
-4.500000	4.500000	588.747803
-3.500000	4.500000	574.656433
-2.500000	4.500000	563.583557
-1.500000	4.500000	543.899780
-0.500000	4.500000	525.503906
0.500000	4.500000	505.274841
1.500000	4.500000	488.537537
2.500000	4.500000	472.934143
3.500000	4.500000	457.830811
4.500000	4.500000	489.853210
4.500000	3.500000	466.966644
3.500000	3.500000	473.346924
2.500000	3.500000	478.679047
1.500000	3.500000	486.508850
0.500000	3.500000	496.605072
-0.500000	3.500000	508.252136
-1.500000	3.500000	520.960022
-2.500000	3.500000	533.234741
-3.500000	3.500000	542.726685
-4.500000	3.500000	548.913818
-4.500000	2.500000	511.944031
-3.500000	2.500000	508.483795
-2.500000	2.500000	503.198792
-1.500000	2.500000	496.556580
-0.500000	2.500000	490.528564
0.500000	2.500000	484.872009
1.500000	2.500000	482.227051
2.500000	2.500000	483.295898
3.500000	2.500000	484.178467
4.500000	2.500000	486.700043
4.500000	1.500000	503.591949
3.500000	1.500000	494.676758
2.500000	1.500000	485.948303
1.500000	1.500000	478.773041
0.500000	1.500000	474.082092
-0.500000	1.500000	471.900452
-1.500000	1.500000	471.767822
-2.500000	1.500000	472.921570
-3.500000	1.500000	473.976563
-4.500000	1.500000	475.803131
-4.500000	0.500000	435.602631
-3.500000	0.500000	437.860352
-2.500000	0.500000	440.261719
-1.500000	0.500000	444.302643
-0.500000	0.500000	450.555847
0.500000	0.500000	458.395111
1.500000	0.500000	469.316345
2.500000	0.500000	483.041412
3.500000	0.500000	498.315613
4.500000	0.500000	516.450256
4.500000	-0.500000	525.135681
3.500000	-0.500000	500.769287
2.500000	-0.500000	479.369446
1.500000	-0.500000	460.062317
0.500000	-0.500000	442.506439
-0.500000	-0.500000	428.417908
-1.500000	-0.500000	416.803040
-2.500000	-0.500000	408.347595
-3.500000	-0.500000	401.870331
-4.500000	-0.500000	395.868134
-4.500000	-1.500000	359.483490
-3.500000	-1.500000	367.399994
-2.500000	-1.500000	377.085480
-1.500000	-1.500000	389.903748
-0.500000	-1.500000	404.254456
0.500000	-1.500000	423.164886
1.500000	-1.500000	445.436279
2.500000	-1.500000	469.913513
3.500000	-1.500000	497.278168
4.500000	-1.500000	526.787903
4.500000	-2.500000	522.487793
3.500000	-2.500000	489.702484
2.500000	-2.500000	457.347717
1.500000	-2.500000	428.277496
0.500000	-2.500000	403.009613
-0.500000	-2.500000	380.815857
-1.500000	-2.500000	360.456451
-2.500000	-2.500000	344.797272
-3.500000	-2.500000	332.224670
-4.500000	-2.500000	322.712952
-4.500000	-3.500000	288.220978
-3.500000	-3.500000	299.994568
-2.500000	-3.500000	312.330872
-1.500000	-3.500000	329.325684
-0.500000	-3.500000	351.634827
0.500000	-3.500000	378.154480
1.500000	-3.500000	407.313110
2.500000	-3.500000	439.436218
3.500000	-3.500000	475.903076
4.500000	-3.500000	512.023865
4.500000	-4.500000	493.217438
3.500000	-4.500000	455.214172
2.500000	-4.500000	418.114594
1.500000	-4.500000	385.892578
0.500000	-4.500000	349.732758
-0.500000	-4.500000	323.338806
-1.500000	-4.500000	300.812195
-2.500000	-4.500000	282.724609
-3.500000	-4.500000	268.472961
-4.500000	-4.500000	252.944748

File: data/CdSeTe/160701/CdSe_prof_90clock.txt
Thickness # 2 in nm vs. Position
X (cm)	Y (cm)	Z
-4.500000	4.500000	44.730854
-3.500000	4.500000	52.914722
-2.500000	4.500000	48.921806
-1.500000	4.500000	45.087517
-0.500000	4.500000	43.188461
0.500000	4.500000	40.669353
1.500000	4.500000	37.873325
2.500000	4.500000	36.745720
3.500000	4.500000	35.222054
4.500000	4.500000	33.899334
4.500000	3.500000	37.798786
3.500000	3.500000	40.609989
2.500000	3.500000	43.103294
1.500000	3.500000	44.563450
0.500000	3.500000	49.237583
-0.500000	3.500000	53.605175
-1.500000	3.500000	63.486351
-2.500000	3.500000	69.961327
-3.500000	3.500000	72.885178
-4.500000	3.500000	68.880508
-4.500000	2.500000	91.978264
-3.500000	2.500000	96.263992
-2.500000	2.500000	98.288788
-1.500000	2.500000	97.529266
-0.500000	2.500000	87.690109
0.500000	2.500000	79.767410
1.500000	2.500000	67.429794
2.500000	2.500000	58.859577
3.500000	2.500000	51.616951
4.500000	2.500000	45.151588
4.500000	1.500000	59.616779
3.500000	1.500000	71.129776
2.500000	1.500000	84.470695
1.500000	1.500000	97.999107
0.500000	1.500000	107.979721
-0.500000	1.500000	114.456238
-1.500000	1.500000	121.402184
-2.500000	1.500000	122.088890
-3.500000	1.500000	120.603683
-4.500000	1.500000	117.039261
-4.500000	0.500000	148.221054
-3.500000	0.500000	148.170502
-2.500000	0.500000	145.925140
-1.500000	0.500000	144.418411
-0.500000	0.500000	140.467316
0.500000	0.500000	131.621246
1.500000	0.500000	119.761620
2.500000	0.500000	106.948952
3.500000	0.500000	92.516983
4.500000	0.500000	78.106316
4.500000	-0.500000	96.586319
3.500000	-0.500000	112.688148
2.500000	-0.500000	128.341919
1.500000	-0.500000	144.028488
0.500000	-0.500000	156.746017
-0.500000	-0.500000	166.211334
-1.500000	-0.500000	171.590347
-2.500000	-0.500000	175.335175
-3.500000	-0.500000	179.254272
-4.500000	-0.500000	181.167404
-4.500000	-1.500000	221.426346
-3.500000	-1.500000	224.241302
-2.500000	-1.500000	221.235809
-1.500000	-1.500000	210.149078
-0.500000	-1.500000	197.226532
0.500000	-1.500000	183.116241
1.500000	-1.500000	169.547501
2.500000	-1.500000	151.663605
3.500000	-1.500000	132.920319
4.500000	-1.500000	115.013344
4.500000	-2.500000	132.998718
3.500000	-2.500000	154.240738
2.500000	-2.500000	180.371490
1.500000	-2.500000	194.756943
0.500000	-2.500000	216.253510
-0.500000	-2.500000	237.599335
-1.500000	-2.500000	253.543854
-2.500000	-2.500000	262.154877
-3.500000	-2.500000	263.793671
-4.500000	-2.500000	261.702820
-4.500000	-3.500000	307.463379
-3.500000	-3.500000	306.297180
-2.500000	-3.500000	300.533142
-1.500000	-3.500000	290.459808
-0.500000	-3.500000	278.885498
0.500000	-3.500000	255.200317
1.500000	-3.500000	227.496429
2.500000	-3.500000	199.790833
3.500000	-3.500000	175.743057
4.500000	-3.500000	150.975891
4.500000	-4.500000	154.336945
3.500000	-4.500000	195.022095
2.500000	-4.500000	229.133347
1.500000	-4.500000	261.631531
0.500000	-4.500000	284.658905
-0.500000	-4.500000	309.941498
-1.500000	-4.500000	331.583435
-2.500000	-4.500000	347.648621
-3.500000	-4.500000	356.883240
-4.500000	-4.500000	357.849762

File: data/CdSeTe/160701/CdTe_prof_90clock.txt
Thickness # 1 in nm vs. Position
X (cm)	Y (cm)	Z
-4.500000	4.500000	182.615005
-3.500000	4.500000	215.390457
-2.500000	4.500000	252.316727
-1.500000	4.500000	289.666290
-0.500000	4.500000	326.819489
0.500000	4.500000	365.844513
1.500000	4.500000	406.904785
2.500000	4.500000	447.353027
3.500000	4.500000	487.441345
4.500000	4.500000	525.571472
4.500000	3.500000	515.451294
3.500000	3.500000	478.683899
2.500000	3.500000	440.654968
1.500000	3.500000	402.191162
0.500000	3.500000	361.221100
-0.500000	3.500000	322.282806
-1.500000	3.500000	280.413269
-2.500000	3.500000	242.246780
-3.500000	3.500000	208.123215
-4.500000	3.500000	182.081528
-4.500000	2.500000	176.575562
-3.500000	2.500000	200.090103
-2.500000	2.500000	227.899506
-1.500000	2.500000	258.635468
-0.500000	2.500000	298.025116
0.500000	2.500000	336.910889
1.500000	2.500000	381.689667
2.500000	2.500000	423.511230
3.500000	2.500000	461.769440
4.500000	2.500000	497.867340
4.500000	1.500000	470.185638
3.500000	1.500000	434.367493
2.500000	1.500000	394.987610
1.500000	1.500000	353.718689
0.500000	1.500000	315.866730
-0.500000	1.500000	283.467163
-1.500000	1.500000	249.246704
-2.500000	1.500000	220.508453
-3.500000	1.500000	194.160660
-4.500000	1.500000	170.235138
-4.500000	0.500000	161.780945
-3.500000	0.500000	187.409088
-2.500000	0.500000	214.913849
-1.500000	0.500000	240.568207
-0.500000	0.500000	269.240082
0.500000	0.500000	301.432709
1.500000	0.500000	335.258301
2.500000	0.500000	369.519104
3.500000	0.500000	403.625916
4.500000	0.500000	436.666077
4.500000	-0.500000	402.347687
3.500000	-0.500000	374.037384
2.500000	-0.500000	345.059906
1.500000	-0.500000	314.436493
0.500000	-0.500000	283.955994
-0.500000	-0.500000	255.193085
-1.500000	-0.500000	229.839600
-2.500000	-0.500000	205.051682
-3.500000	-0.500000	178.712250
-4.500000	-0.500000	153.891479
-4.500000	-1.500000	143.080688
-3.500000	-1.500000	161.718475
-2.500000	-1.500000	183.968658
-1.500000	-1.500000	211.119995
-0.500000	-1.500000	238.048828
0.500000	-1.500000	264.152222
1.500000	-1.500000	289.920227
2.500000	-1.500000	317.578979
3.500000	-1.500000	343.784485
4.500000	-1.500000	367.939331
4.500000	-2.500000	333.520599
3.500000	-2.500000	312.471069
2.500000	-2.500000	285.888885
1.500000	-2.500000	267.282990
0.500000	-2.500000	241.754440
-0.500000	-2.500000	214.958572
-1.500000	-2.500000	190.794174
-2.500000	-2.500000	170.433212
-3.500000	-2.500000	152.975479
-4.500000	-2.500000	136.309143
-4.500000	-3.500000	126.794128
-3.500000	-3.500000	142.860687
-2.500000	-3.500000	159.891769
-1.500000	-3.500000	177.670547
-0.500000	-3.500000	193.872940
0.500000	-3.500000	217.777130
1.500000	-3.500000	241.214569
2.500000	-3.500000	263.888214
3.500000	-3.500000	281.143494
4.500000	-3.500000	296.159851
4.500000	-4.500000	254.685013
3.500000	-4.500000	253.544098
2.500000	-4.500000	236.065186
1.500000	-4.500000	215.844650
0.500000	-4.500000	202.429840
-0.500000	-4.500000	182.552582
-1.500000	-4.500000	162.157455
-2.500000	-4.500000	144.001892
-3.500000	-4.500000	127.657738
-4.500000	-4.500000	112.891434
