Repository: rtreharne/ellipsometry

This repository contains all ellipsometry data associated with the PV group at SIRE, UoL

Samples:
* 160721-A
* 160721-B

#Co-Sputtered CdSe1-xTex Films on Si wafers 

###Samples/Measurements by R. Treharne, Tijil Tomy, Jack McGinn, Ayendra Weerakkody (on his birthday)

* 160721-A
  + CdTe:CdSe - 60:60 W | 200 degC | 5 mTorr | 30 min | Rot Off
* 160721-B
  + As above - repeat
* 317 pt scan at 70 deg | snake pattern from top

###Wafer Details

  + Double side polished
  + <100> 
  + 100 mm diameter
  + 650 micron thickness
  + 1-10 Ohm.cm
  + Phosphorous doped (n-type)

File: data/CdSeTe/160721/160721_A_d.txt
Thickness # 1 in nm vs. Position
X (cm)	Y (cm)	Z
-0.000000	4.500000	511.244965
-1.800000	4.050000	564.472473
-1.350000	4.050000	554.567261
-0.900000	4.050000	546.488525
-0.450000	4.050000	539.087219
0.000000	4.050000	531.822144
0.450000	4.050000	525.102417
0.900000	4.050000	518.057678
1.350000	4.050000	511.512115
1.800000	4.050000	505.355804
2.700000	3.600000	497.899994
2.250000	3.600000	499.112701
1.800000	3.600000	501.743988
1.350000	3.600000	506.293152
0.900000	3.600000	511.719910
0.450000	3.600000	517.806824
-0.000000	3.600000	523.649658
-0.450000	3.600000	530.052856
-0.900000	3.600000	536.125610
-1.350000	3.600000	542.901367
-1.800000	3.600000	549.493103
-2.250000	3.600000	556.369019
-2.700000	3.600000	572.837952
-3.150000	3.150000	562.429016
-2.700000	3.150000	546.693115
-2.250000	3.150000	540.981018
-1.800000	3.150000	536.661865
-1.350000	3.150000	531.932251
-0.900000	3.150000	526.416260
-0.450000	3.150000	521.329346
0.000000	3.150000	515.885681
0.450000	3.150000	510.684570
0.900000	3.150000	505.528564
1.350000	3.150000	501.544434
1.800000	3.150000	498.769623
2.250000	3.150000	497.059265
2.700000	3.150000	497.253418
3.150000	3.150000	498.406189
3.600000	2.700000	501.833649
3.150000	2.700000	498.917725
2.700000	2.700000	496.491394
2.250000	2.700000	495.346497
1.800000	2.700000	496.133057
1.350000	2.700000	497.407227
0.900000	2.700000	499.406891
0.450000	2.700000	503.065613
-0.000000	2.700000	506.587646
-0.450000	2.700000	510.816650
-0.900000	2.700000	515.281982
-1.350000	2.700000	519.879150
-1.800000	2.700000	523.856140
-2.250000	2.700000	526.953918
-2.700000	2.700000	530.297180
-3.150000	2.700000	535.888062
-3.600000	2.700000	551.840454
-3.600000	2.250000	525.613770
-3.150000	2.250000	517.231323
-2.700000	2.250000	515.337463
-2.250000	2.250000	512.765747
-1.800000	2.250000	510.148041
-1.350000	2.250000	507.783630
-0.900000	2.250000	504.447266
-0.450000	2.250000	500.164642
0.000000	2.250000	497.569153
0.450000	2.250000	495.518982
0.900000	2.250000	493.175201
1.350000	2.250000	492.918152
1.800000	2.250000	493.010895
2.250000	2.250000	493.917389
2.700000	2.250000	496.025696
3.150000	2.250000	500.700378
3.600000	2.250000	503.868073
4.050000	1.800000	511.494537
3.600000	1.800000	505.814697
3.150000	1.800000	501.111145
2.700000	1.800000	495.975891
2.250000	1.800000	491.663818
1.800000	1.800000	489.696594
1.350000	1.800000	488.359375
0.900000	1.800000	487.198334
0.450000	1.800000	486.961761
-0.000000	1.800000	487.565826
-0.450000	1.800000	489.297180
-0.900000	1.800000	491.447571
-1.350000	1.800000	493.977356
-1.800000	1.800000	495.921570
-2.250000	1.800000	496.776550
-2.700000	1.800000	498.893646
-3.150000	1.800000	500.652100
-3.600000	1.800000	503.253906
-4.050000	1.800000	517.185974
-4.050000	1.350000	492.697357
-3.600000	1.350000	482.865662
-3.150000	1.350000	483.012543
-2.700000	1.350000	482.735443
-2.250000	1.350000	481.704529
-1.800000	1.350000	480.769104
-1.350000	1.350000	479.943787
-0.900000	1.350000	478.875641
-0.450000	1.350000	478.427643
0.000000	1.350000	477.909851
0.450000	1.350000	478.707855
0.900000	1.350000	479.953217
1.350000	1.350000	482.591400
1.800000	1.350000	486.039703
2.250000	1.350000	489.764709
2.700000	1.350000	495.073395
3.150000	1.350000	500.993988
3.600000	1.350000	507.445801
4.050000	1.350000	513.454407
4.050000	0.900000	516.397095
3.600000	0.900000	508.210754
3.150000	0.900000	500.163727
2.700000	0.900000	492.859314
2.250000	0.900000	486.725677
1.800000	0.900000	481.023987
1.350000	0.900000	476.775787
0.900000	0.900000	474.271973
0.450000	0.900000	470.399231
-0.000000	0.900000	468.010437
-0.450000	0.900000	466.897369
-0.900000	0.900000	465.828125
-1.350000	0.900000	465.352844
-1.800000	0.900000	465.891113
-2.250000	0.900000	465.533875
-2.700000	0.900000	465.219788
-3.150000	0.900000	465.213715
-3.600000	0.900000	464.103668
-4.050000	0.900000	470.355713
-4.050000	0.450000	451.299957
-3.600000	0.450000	447.759613
-3.150000	0.450000	447.817780
-2.700000	0.450000	448.137543
-2.250000	0.450000	449.794769
-1.800000	0.450000	450.838562
-1.350000	0.450000	451.625092
-0.900000	0.450000	452.798584
-0.450000	0.450000	454.820374
0.000000	0.450000	457.110596
0.450000	0.450000	461.385651
0.900000	0.450000	466.020660
1.350000	0.450000	470.610504
1.800000	0.450000	475.990173
2.250000	0.450000	482.488434
2.700000	0.450000	490.006653
3.150000	0.450000	498.724121
3.600000	0.450000	508.172302
4.050000	0.450000	518.761841
4.500000	-0.000000	533.464722
4.050000	-0.000000	519.575256
3.600000	-0.000000	507.231781
3.150000	-0.000000	496.465759
2.700000	-0.000000	486.999664
2.250000	-0.000000	478.370056
1.800000	-0.000000	470.966614
1.350000	-0.000000	463.773132
0.900000	-0.000000	457.784729
0.450000	-0.000000	452.049988
-0.000000	-0.000000	446.700134
-0.450000	-0.000000	443.190582
-0.900000	-0.000000	439.847900
-1.350000	-0.000000	438.193268
-1.800000	-0.000000	435.746582
-2.250000	-0.000000	433.872650
-2.700000	-0.000000	432.518860
-3.150000	-0.000000	431.008606
-3.600000	-0.000000	429.820862
-4.050000	-0.000000	432.362549
-4.500000	-0.000000	441.630920
-4.050000	-0.450000	415.023865
-3.600000	-0.450000	412.178528
-3.150000	-0.450000	413.242096
-2.700000	-0.450000	416.501129
-2.250000	-0.450000	418.809387
-1.800000	-0.450000	420.971924
-1.350000	-0.450000	423.721344
-0.900000	-0.450000	427.027008
-0.450000	-0.450000	431.737366
0.000000	-0.450000	436.107330
0.450000	-0.450000	441.816345
0.900000	-0.450000	448.881042
1.350000	-0.450000	456.233704
1.800000	-0.450000	464.586365
2.250000	-0.450000	473.306152
2.700000	-0.450000	482.915283
3.150000	-0.450000	493.829407
3.600000	-0.450000	505.689636
4.050000	-0.450000	519.443237
4.050000	-0.900000	518.229614
3.600000	-0.900000	503.006836
3.150000	-0.900000	490.051514
2.700000	-0.900000	478.176208
2.250000	-0.900000	467.920410
1.800000	-0.900000	457.856995
1.350000	-0.900000	448.551025
0.900000	-0.900000	439.682953
0.450000	-0.900000	431.962250
-0.000000	-0.900000	425.549408
-0.450000	-0.900000	419.403809
-0.900000	-0.900000	414.018707
-1.350000	-0.900000	409.730316
-1.800000	-0.900000	406.122009
-2.250000	-0.900000	402.550354
-2.700000	-0.900000	399.302673
-3.150000	-0.900000	396.000488
-3.600000	-0.900000	394.126038
-4.050000	-0.900000	398.589294
-4.050000	-1.350000	384.217468
-3.600000	-1.350000	376.585724
-3.150000	-1.350000	379.049957
-2.700000	-1.350000	382.531097
-2.250000	-1.350000	386.764099
-1.800000	-1.350000	391.560791
-1.350000	-1.350000	395.791565
-0.900000	-1.350000	401.294983
-0.450000	-1.350000	407.483826
0.000000	-1.350000	414.257233
0.450000	-1.350000	421.802399
0.900000	-1.350000	430.811584
1.350000	-1.350000	440.281433
1.800000	-1.350000	450.843903
2.250000	-1.350000	461.977386
2.700000	-1.350000	472.657562
3.150000	-1.350000	485.909576
3.600000	-1.350000	499.896332
4.050000	-1.350000	516.787292
4.050000	-1.800000	514.340942
3.600000	-1.800000	496.068909
3.150000	-1.800000	480.443207
2.700000	-1.800000	466.706116
2.250000	-1.800000	454.893799
1.800000	-1.800000	443.133392
1.350000	-1.800000	431.503326
0.900000	-1.800000	420.863586
0.450000	-1.800000	411.463531
-0.000000	-1.800000	403.172089
-0.450000	-1.800000	394.921661
-0.900000	-1.800000	388.203186
-1.350000	-1.800000	381.894653
-1.800000	-1.800000	376.419067
-2.250000	-1.800000	371.146423
-2.700000	-1.800000	366.259583
-3.150000	-1.800000	362.493256
-3.600000	-1.800000	360.439758
-4.050000	-1.800000	372.810364
-3.600000	-2.250000	347.923737
-3.150000	-2.250000	345.590057
-2.700000	-2.250000	350.637085
-2.250000	-2.250000	355.509521
-1.800000	-2.250000	361.660950
-1.350000	-2.250000	368.277649
-0.900000	-2.250000	374.903442
-0.450000	-2.250000	382.440735
0.000000	-2.250000	391.073761
0.450000	-2.250000	400.474304
0.900000	-2.250000	410.871155
1.350000	-2.250000	421.741150
1.800000	-2.250000	434.605652
2.250000	-2.250000	447.275482
2.700000	-2.250000	460.042084
3.150000	-2.250000	475.089691
3.600000	-2.250000	491.572418
3.600000	-2.700000	487.106293
3.150000	-2.700000	468.534515
2.700000	-2.700000	453.295715
2.250000	-2.700000	439.305847
1.800000	-2.700000	425.797424
1.350000	-2.700000	411.787903
0.900000	-2.700000	399.802338
0.450000	-2.700000	388.892395
-0.000000	-2.700000	378.814697
-0.450000	-2.700000	369.645172
-0.900000	-2.700000	361.628937
-1.350000	-2.700000	354.234680
-1.800000	-2.700000	347.347565
-2.250000	-2.700000	341.143738
-2.700000	-2.700000	334.537476
-3.150000	-2.700000	332.198914
-3.600000	-2.700000	341.128998
-3.150000	-3.150000	325.401855
-2.700000	-3.150000	321.574127
-2.250000	-3.150000	326.797363
-1.800000	-3.150000	333.816345
-1.350000	-3.150000	340.167297
-0.900000	-3.150000	348.341248
-0.450000	-3.150000	356.674286
0.000000	-3.150000	366.123840
0.450000	-3.150000	376.723999
0.900000	-3.150000	388.310577
1.350000	-3.150000	401.464417
1.800000	-3.150000	415.729980
2.250000	-3.150000	431.085938
2.700000	-3.150000	445.829590
3.150000	-3.150000	463.250885
2.700000	-3.600000	439.140228
2.250000	-3.600000	421.234863
1.800000	-3.600000	405.574158
1.350000	-3.600000	391.059906
0.900000	-3.600000	376.585510
0.450000	-3.600000	364.269836
-0.000000	-3.600000	353.031433
-0.450000	-3.600000	343.600067
-0.900000	-3.600000	335.184326
-1.350000	-3.600000	327.019104
-1.800000	-3.600000	319.910065
-2.250000	-3.600000	313.139404
-2.700000	-3.600000	314.335266
-1.800000	-4.050000	307.506042
-1.350000	-4.050000	314.330688
-0.900000	-4.050000	321.966278
-0.450000	-4.050000	330.432434
0.000000	-4.050000	340.090118
0.450000	-4.050000	351.491150
0.900000	-4.050000	364.824341
1.350000	-4.050000	379.757782
1.800000	-4.050000	395.608276
-0.000000	-4.500000	325.976898

File: data/CdSeTe/160721/160721_B_d.txt
Thickness # 1 in nm vs. Position
X (cm)	Y (cm)	Z
-0.000000	4.500000	333.368469
-1.800000	4.050000	401.049225
-1.350000	4.050000	382.729950
-0.900000	4.050000	370.915710
-0.450000	4.050000	360.679504
0.000000	4.050000	351.147095
0.450000	4.050000	343.334778
0.900000	4.050000	336.342010
1.350000	4.050000	330.434967
1.800000	4.050000	325.424561
2.700000	3.600000	329.756104
2.250000	3.600000	332.950165
1.800000	3.600000	336.126923
1.350000	3.600000	341.020660
0.900000	3.600000	347.708801
0.450000	3.600000	355.042206
-0.000000	3.600000	363.109924
-0.450000	3.600000	372.199036
-0.900000	3.600000	381.682556
-1.350000	3.600000	393.041656
-1.800000	3.600000	405.860748
-2.250000	3.600000	421.477722
-2.700000	3.600000	447.179016
-3.150000	3.150000	469.246002
-2.700000	3.150000	443.713959
-2.250000	3.150000	428.210999
-1.800000	3.150000	414.811279
-1.350000	3.150000	403.277679
-0.900000	3.150000	393.403381
-0.450000	3.150000	383.700073
0.000000	3.150000	374.660095
0.450000	3.150000	366.715607
0.900000	3.150000	359.297485
1.350000	3.150000	353.044861
1.800000	3.150000	347.880432
2.250000	3.150000	343.704590
2.700000	3.150000	341.441315
3.150000	3.150000	339.708984
3.600000	2.700000	351.035461
3.150000	2.700000	352.065491
2.700000	2.700000	353.012787
2.250000	2.700000	355.830231
1.800000	2.700000	359.918732
1.350000	2.700000	365.304749
0.900000	2.700000	371.553040
0.450000	2.700000	378.587250
-0.000000	2.700000	386.975433
-0.450000	2.700000	395.462311
-0.900000	2.700000	404.034821
-1.350000	2.700000	413.685699
-1.800000	2.700000	423.762787
-2.250000	2.700000	434.923187
-2.700000	2.700000	448.372559
-3.150000	2.700000	466.336670
-3.600000	2.700000	492.335785
-3.600000	2.250000	492.009705
-3.150000	2.250000	468.770508
-2.700000	2.250000	455.443420
-2.250000	2.250000	443.841461
-1.800000	2.250000	434.388672
-1.350000	2.250000	423.856445
-0.900000	2.250000	413.947266
-0.450000	2.250000	406.371521
0.000000	2.250000	398.848755
0.450000	2.250000	390.432739
0.900000	2.250000	383.766571
1.350000	2.250000	377.450836
1.800000	2.250000	372.175537
2.250000	2.250000	368.251709
2.700000	2.250000	365.180237
3.150000	2.250000	364.089142
3.600000	2.250000	364.882385
4.050000	1.800000	378.369080
3.600000	1.800000	377.191101
3.150000	1.800000	376.888794
2.700000	1.800000	378.255768
2.250000	1.800000	381.070251
1.800000	1.800000	384.921600
1.350000	1.800000	390.351379
0.900000	1.800000	395.731934
0.450000	1.800000	402.135071
-0.000000	1.800000	409.348694
-0.450000	1.800000	416.869446
-0.900000	1.800000	425.344543
-1.350000	1.800000	434.387207
-1.800000	1.800000	443.742035
-2.250000	1.800000	453.276703
-2.700000	1.800000	463.556213
-3.150000	1.800000	473.951080
-3.600000	1.800000	491.432190
-4.050000	1.800000	517.434631
-4.050000	1.350000	518.609619
-3.600000	1.350000	492.513245
-3.150000	1.350000	479.355774
-2.700000	1.350000	469.439636
-2.250000	1.350000	460.431213
-1.800000	1.350000	451.640961
-1.350000	1.350000	443.026794
-0.900000	1.350000	435.566559
-0.450000	1.350000	426.689301
0.000000	1.350000	420.249329
0.450000	1.350000	413.679840
0.900000	1.350000	407.618652
1.350000	1.350000	402.698456
1.800000	1.350000	398.319031
2.250000	1.350000	394.396332
2.700000	1.350000	392.170258
3.150000	1.350000	390.792267
3.600000	1.350000	390.497009
4.050000	1.350000	392.984192
4.050000	0.900000	407.688110
3.600000	0.900000	405.032898
3.150000	0.900000	405.060516
2.700000	0.900000	406.755005
2.250000	0.900000	408.495422
1.800000	0.900000	410.890045
1.350000	0.900000	415.086334
0.900000	0.900000	419.853668
0.450000	0.900000	424.388519
-0.000000	0.900000	429.264984
-0.450000	0.900000	436.189117
-0.900000	0.900000	444.369629
-1.350000	0.900000	451.683167
-1.800000	0.900000	458.216949
-2.250000	0.900000	465.762512
-2.700000	0.900000	474.782318
-3.150000	0.900000	483.224792
-3.600000	0.900000	494.215729
-4.050000	0.900000	518.274414
-4.050000	0.450000	516.980286
-3.600000	0.450000	495.784271
-3.150000	0.450000	485.630463
-2.700000	0.450000	478.056976
-2.250000	0.450000	471.147064
-1.800000	0.450000	465.060303
-1.350000	0.450000	458.164978
-0.900000	0.450000	451.866058
-0.450000	0.450000	445.288422
0.000000	0.450000	439.679779
0.450000	0.450000	436.172943
0.900000	0.450000	432.561615
1.350000	0.450000	427.253815
1.800000	0.450000	423.971039
2.250000	0.450000	422.387512
2.700000	0.450000	421.147369
3.150000	0.450000	419.987549
3.600000	0.450000	420.427002
4.050000	0.450000	423.019623
4.500000	-0.000000	442.662109
4.050000	-0.000000	439.467041
3.600000	-0.000000	436.302979
3.150000	-0.000000	435.297028
2.700000	-0.000000	435.495941
2.250000	-0.000000	435.990417
1.800000	-0.000000	437.139221
1.350000	-0.000000	439.282166
0.900000	-0.000000	443.559723
0.450000	-0.000000	446.603516
-0.000000	-0.000000	448.291443
-0.450000	-0.000000	452.970032
-0.900000	-0.000000	458.308746
-1.350000	-0.000000	464.651062
-1.800000	-0.000000	469.960052
-2.250000	-0.000000	475.264221
-2.700000	-0.000000	481.068909
-3.150000	-0.000000	486.905945
-3.600000	-0.000000	496.024719
-4.050000	-0.000000	515.586914
-4.500000	-0.000000	528.209534
-4.050000	-0.450000	515.845093
-3.600000	-0.450000	497.015533
-3.150000	-0.450000	487.904694
-2.700000	-0.450000	483.126129
-2.250000	-0.450000	478.535248
-1.800000	-0.450000	474.457092
-1.350000	-0.450000	469.392639
-0.900000	-0.450000	464.407043
-0.450000	-0.450000	460.114349
0.000000	-0.450000	457.383453
0.450000	-0.450000	455.781586
0.900000	-0.450000	453.343903
1.350000	-0.450000	450.486145
1.800000	-0.450000	450.037201
2.250000	-0.450000	449.730469
2.700000	-0.450000	450.109375
3.150000	-0.450000	450.768158
3.600000	-0.450000	452.958160
4.050000	-0.450000	456.242126
4.050000	-0.900000	473.848328
3.600000	-0.900000	469.249084
3.150000	-0.900000	466.423828
2.700000	-0.900000	464.561096
2.250000	-0.900000	464.225891
1.800000	-0.900000	462.558777
1.350000	-0.900000	462.532410
0.900000	-0.900000	463.033600
0.450000	-0.900000	464.382477
-0.000000	-0.900000	466.289398
-0.450000	-0.900000	468.390533
-0.900000	-0.900000	470.537659
-1.350000	-0.900000	473.785706
-1.800000	-0.900000	478.163818
-2.250000	-0.900000	482.303070
-2.700000	-0.900000	485.466736
-3.150000	-0.900000	488.540436
-3.600000	-0.900000	496.338135
-4.050000	-0.900000	515.635376
-4.050000	-1.350000	515.449707
-3.600000	-1.350000	496.199280
-3.150000	-1.350000	486.744812
-2.700000	-1.350000	485.267426
-2.250000	-1.350000	482.164490
-1.800000	-1.350000	480.365906
-1.350000	-1.350000	477.044434
-0.900000	-1.350000	476.012848
-0.450000	-1.350000	474.838379
0.000000	-1.350000	473.973877
0.450000	-1.350000	473.157074
0.900000	-1.350000	473.226807
1.350000	-1.350000	473.645264
1.800000	-1.350000	475.104492
2.250000	-1.350000	477.060303
2.700000	-1.350000	479.333984
3.150000	-1.350000	482.175446
3.600000	-1.350000	485.750732
4.050000	-1.350000	491.654785
4.050000	-1.800000	509.406067
3.600000	-1.800000	502.475677
3.150000	-1.800000	497.635315
2.700000	-1.800000	494.062317
2.250000	-1.800000	489.930115
1.800000	-1.800000	487.288239
1.350000	-1.800000	484.576752
0.900000	-1.800000	482.686523
0.450000	-1.800000	481.533295
-0.000000	-1.800000	480.735352
-0.450000	-1.800000	480.285492
-0.900000	-1.800000	480.007874
-1.350000	-1.800000	480.491302
-1.800000	-1.800000	481.592590
-2.250000	-1.800000	482.247375
-2.700000	-1.800000	483.467712
-3.150000	-1.800000	484.957764
-3.600000	-1.800000	495.873444
-4.050000	-1.800000	513.235962
-3.600000	-2.250000	498.433929
-3.150000	-2.250000	482.506897
-2.700000	-2.250000	479.558746
-2.250000	-2.250000	481.160065
-1.800000	-2.250000	482.266357
-1.350000	-2.250000	482.519684
-0.900000	-2.250000	483.535645
-0.450000	-2.250000	484.732605
0.000000	-2.250000	486.634949
0.450000	-2.250000	489.046814
0.900000	-2.250000	491.615082
1.350000	-2.250000	494.531067
1.800000	-2.250000	498.671539
2.250000	-2.250000	502.877441
2.700000	-2.250000	507.706360
3.150000	-2.250000	512.675415
3.600000	-2.250000	519.350952
3.600000	-2.700000	536.939575
3.150000	-2.700000	527.720886
2.700000	-2.700000	521.067017
2.250000	-2.700000	515.057434
1.800000	-2.700000	509.834381
1.350000	-2.700000	504.451996
0.900000	-2.700000	499.855072
0.450000	-2.700000	496.067810
-0.000000	-2.700000	491.818695
-0.450000	-2.700000	488.459534
-0.900000	-2.700000	485.848450
-1.350000	-2.700000	484.173645
-1.800000	-2.700000	481.423279
-2.250000	-2.700000	477.594910
-2.700000	-2.700000	475.706146
-3.150000	-2.700000	483.369476
-3.600000	-2.700000	501.004089
-3.150000	-3.150000	492.632263
-2.700000	-3.150000	475.360596
-2.250000	-3.150000	474.712738
-1.800000	-3.150000	479.659027
-1.350000	-3.150000	483.658264
-0.900000	-3.150000	487.565674
-0.450000	-3.150000	491.554047
0.000000	-3.150000	496.506348
0.450000	-3.150000	501.899109
0.900000	-3.150000	507.232178
1.350000	-3.150000	513.780090
1.800000	-3.150000	520.314087
2.250000	-3.150000	527.176941
2.700000	-3.150000	534.831360
3.150000	-3.150000	544.558289
2.700000	-3.600000	550.665649
2.250000	-3.600000	539.620789
1.800000	-3.600000	530.405762
1.350000	-3.600000	522.633667
0.900000	-3.600000	514.793274
0.450000	-3.600000	507.100433
-0.000000	-3.600000	500.320953
-0.450000	-3.600000	493.862213
-0.900000	-3.600000	487.746399
-1.350000	-3.600000	481.931641
-1.800000	-3.600000	476.084473
-2.250000	-3.600000	473.378754
-2.700000	-3.600000	487.094299
-1.800000	-4.050000	476.634521
-1.350000	-4.050000	479.803802
-0.900000	-4.050000	486.571594
-0.450000	-4.050000	493.962646
0.000000	-4.050000	502.129883
0.450000	-4.050000	511.051331
0.900000	-4.050000	521.035034
1.350000	-4.050000	531.734680
1.800000	-4.050000	541.758484
-0.000000	-4.500000	500.285645
